Repository: microrobotlab/Fabrication-Hydrogel-MiniCapsules-Underlying-Data

# _Fabrication of hydrogel mini-capsules as carrier systems_ &ndash; Underlying data

This repository contains the **Underlying data** of the brief report _"Fabrication of hydrogel mini-capsules as carrier systems"_ by Roberti _et al._ published in **Open Research Europe** (DOI of latest version: [10.12688/openreseurope.16723.2](https://doi.org/10.12688/openreseurope.16723.2)).

## Data description

`Underlying data`  
&emsp;&#9492;`images\`: set of images used for the data analysis reported in the paper  
&emsp;&emsp;&#9492;`...`  
&emsp;&#9492;`data\`: dimensions measurements acquired with the microscope software from the images  
&emsp;&emsp;&#9492;`microscopy_measurements.csv`  
&emsp;&#9492;`results\`: outputs from the data analysis  
&emsp;&emsp;&#9492;`...`  
&emsp;&#9492;`Functions_ThicknessAnalysis.jl`: collections of functions for the data analysis  
&emsp;&#9492;`Software_ThicknessAnalysis.jl`: main script for reproducing the data analysis  
&emsp;&#9492;`Manifest.toml` and `Project.toml`: computational environment files

### Content of `data`

The `microscopy_measurements.csv` file contains the dimensions measurements acquired from the images in `images` with the microscope software.

Description of column headers:
* `NAME`: sample/image name
* `CaCl2`: CaCl&#8322; concentration (mM)
* `h_mis`: measured shell thickness (&mu;m) &mdash; empty if microscopy measurement was not possible
* `RCore`: measured core radius (&mu;m)

### Content of `data`

The `microscopy_measurements.csv` file contains the dimensions measurements acquired from the images in `images` with the microscope software.

Description of column headers:
* `NAME`: sample/image name
* `CaCl2`: CaCl&#8322; concentration (mM)
* `h_mis`: measured shell thickness (&mu;m) &mdash; empty if microscopy measurement was not possible
* `RCore`: measured core radius (&mu;m)

### Content of `results`

The folder contains a `.svg` or `.png` version of all figure panels shown in the article.
It also includes a histogram of the core radii (`RcoreHistogram.svg`) and the following `.csv` output files:

* `microscopy_measurements_results.csv`: this file contains individual sample data already present in `microscopy_measurements.csv` plus the following data columns:
  * `Ym`: linearized and normalized shell thickness $(h/R_c + 1)^3 - 1$ (see article's equation 3)
  * `h_CaCl2`: expected shell thickness (&mu;m) based on CaCl&#8322; concentration and fitted $\alpha$ (see equation 2)
  * `Rmean`: mean of **red** color channel of pixels in the central spot of the bead image (R, color levels: 0&ndash;1)
  * `Rbgmean`: mean of **red** color channel of pixels in the central spot of the bead image minus mean of **red** color channel of pixels in the background (R&minus;bg)
  * `RBmean`: mean of **red** minus **blue** color channels of pixels in the central spot of the bead image (R&minus;B)
  * `h_RB`: expected shell thickness (&mu;m) based on the difference between **red** and **blue** color channels of pixels in the central spot of the bead image (R&minus;B)
* `microscopy_measurements_means.csv`: this file contains output data aggregated by CaCl&#8322; concentration, organized by the following columns
  * `CaCl2`: CaCl&#8322; concentration (mM)
  * `RCore`: mean core radius for each CaCl&#8322; concentration
  * `PDI_RCore`: polydispersity index (calculated as variance/mean&sup2; of the core radii) for each CaCl&#8322; concentration
  * `h_CaCl2`: expected shell thickness (&mu;m) based on CaCl&#8322; concentration and fitted $\alpha$
  * `RMeans_mean`: mean (over all samples of a CaCl&#8322; concentration) of the means of **red** color channel of pixels in the central spot of the bead image (R)
  * `RMeans_std`: standard deviation (over all samples of a CaCl&#8322; concentration) of the means of **red** color channel of pixels in the central spot of the bead image (R)
  * `RbgMeans_mean`: mean (over all samples of a CaCl&#8322; concentration) of the means of **red** color channel of pixels in the central spot of the bead image minus mean of **red** color channel of pixels in the background (R&minus;bg)
  * `RbgMeans_std`: standard deviation (over all samples of a CaCl&#8322; concentration) of the means of **red** color channel of pixels in the central spot of the bead image minus mean of **red** color channel of pixels in the background (R&minus;bg)
  * `RBMeans_mean`: mean (over all samples of a CaCl&#8322; concentration) of the means of **red** minus **blue** color channels of pixels in the central spot of the bead image (R&minus;B)
  * `RBMeans_std`: standard deviation (over all samples of a CaCl&#8322; concentration) of the means of **red** minus **blue** color channels of pixels in the central spot of the bead image (R&minus;B)
  * `h_RB`: expected shell thickness (&mu;m) based on the difference between **red** and **blue** color channels of pixels in the central spot of the bead image (R&minus;B)

File: data/microscopy_measurements.csv
NAME;CaCl2;h_mis;Rcore
01mM_4v;0.1;;1440
01mM_4;0.1;;1364
01mM_5;0.1;;1306
01mM_6;0.1;;1452
01mM_7;0.1;;1293
1mM_4;1;;1519
1mM_6;1;;1294
1mM_7;1;;1214
2mM_1;2;;1419
2mM_2;2;;1277
2mM_3;2;;1291
5mM_1;5;81;953
5mM_2;5;69;980
10mM_2;10;133;1200
10mM_3;10;102;1162
10mM_4;10;147;1092
10mM_5;10;146;1055
10mM_6;10;104;1110
10mM_7;10;124;1061
15mM_1;15;193;1164
15mM_4;15;177;1189
15mM_5;15;224;1208
20mM_1;20;189;1201
20mM_2;20;238;1181
20mM_3;20;296;1146
20mM_4;20;272;1150
20mM_5;20;245;1259
20mM_6;20;192;1145
30mM_1;30;318;1222
30mM_2;30;323;1216
30mM_3;30;344;1210
30mM_4;30;295;1214
50mM_1;50;391;1223
50mM_2;50;492;1246
50mM_4;50;443;1262
100mM_1;100;711;1301
100mM_2;100;769;1188
100mM_3;100;817;1162
