Repository: microrobotlab/Fabrication-Hydrogel-MiniCapsules-Underlying-Data

# _Fabrication of hydrogel mini-capsules as carrier systems_ &ndash; Underlying data

This repository contains the **Underlying data** of the brief report _"Fabrication of hydrogel mini-capsules as carrier systems"_ by Roberti _et al._ published in **Open Research Europe** (DOI of latest version: [10.12688/openreseurope.16723.2](https://doi.org/10.12688/openreseurope.16723.2)).

## Data description

`Underlying data`  
&emsp;&#9492;`images\`: set of images used for the data analysis reported in the paper  
&emsp;&emsp;&#9492;`...`  
&emsp;&#9492;`data\`: dimensions measurements acquired with the microscope software from the images  
&emsp;&emsp;&#9492;`microscopy_measurements.csv`  
&emsp;&#9492;`results\`: outputs from the data analysis  
&emsp;&emsp;&#9492;`...`  
&emsp;&#9492;`Functions_ThicknessAnalysis.jl`: collections of functions for the data analysis  
&emsp;&#9492;`Software_ThicknessAnalysis.jl`: main script for reproducing the data analysis  
&emsp;&#9492;`Manifest.toml` and `Project.toml`: computational environment files

### Content of `data`

The `microscopy_measurements.csv` file contains the dimensions measurements acquired from the images in `images` with the microscope software.

Description of column headers:
* `NAME`: sample/image name
* `CaCl2`: CaCl&#8322; concentration (mM)
* `h_mis`: measured shell thickness (&mu;m) &mdash; empty if microscopy measurement was not possible
* `RCore`: measured core radius (&mu;m)

### Content of `data`

The `microscopy_measurements.csv` file contains the dimensions measurements acquired from the images in `images` with the microscope software.

Description of column headers:
* `NAME`: sample/image name
* `CaCl2`: CaCl&#8322; concentration (mM)
* `h_mis`: measured shell thickness (&mu;m) &mdash; empty if microscopy measurement was not possible
* `RCore`: measured core radius (&mu;m)

### Content of `results`

The folder contains a `.svg` or `.png` version of all figure panels shown in the article.
It also includes a histogram of the core radii (`RcoreHistogram.svg`) and the following `.csv` output files:

* `microscopy_measurements_results.csv`: this file contains individual sample data already present in `microscopy_measurements.csv` plus the following data columns:
  * `Ym`: linearized and normalized shell thickness $(h/R_c + 1)^3 - 1$ (see article's equation 3)
  * `h_CaCl2`: expected shell thickness (&mu;m) based on CaCl&#8322; concentration and fitted $\alpha$ (see equation 2)
  * `Rmean`: mean of **red** color channel of pixels in the central spot of the bead image (R, color levels: 0&ndash;1)
  * `Rbgmean`: mean of **red** color channel of pixels in the central spot of the bead image minus mean of **red** color channel of pixels in the background (R&minus;bg)
  * `RBmean`: mean of **red** minus **blue** color channels of pixels in the central spot of the bead image (R&minus;B)
  * `h_RB`: expected shell thickness (&mu;m) based on the difference between **red** and **blue** color channels of pixels in the central spot of the bead image (R&minus;B)
* `microscopy_measurements_means.csv`: this file contains output data aggregated by CaCl&#8322; concentration, organized by the following columns
  * `CaCl2`: CaCl&#8322; concentration (mM)
  * `RCore`: mean core radius for each CaCl&#8322; concentration
  * `PDI_RCore`: polydispersity index (calculated as variance/mean&sup2; of the core radii) for each CaCl&#8322; concentration
  * `h_CaCl2`: expected shell thickness (&mu;m) based on CaCl&#8322; concentration and fitted $\alpha$
  * `RMeans_mean`: mean (over all samples of a CaCl&#8322; concentration) of the means of **red** color channel of pixels in the central spot of the bead image (R)
  * `RMeans_std`: standard deviation (over all samples of a CaCl&#8322; concentration) of the means of **red** color channel of pixels in the central spot of the bead image (R)
  * `RbgMeans_mean`: mean (over all samples of a CaCl&#8322; concentration) of the means of **red** color channel of pixels in the central spot of the bead image minus mean of **red** color channel of pixels in the background (R&minus;bg)
  * `RbgMeans_std`: standard deviation (over all samples of a CaCl&#8322; concentration) of the means of **red** color channel of pixels in the central spot of the bead image minus mean of **red** color channel of pixels in the background (R&minus;bg)
  * `RBMeans_mean`: mean (over all samples of a CaCl&#8322; concentration) of the means of **red** minus **blue** color channels of pixels in the central spot of the bead image (R&minus;B)
  * `RBMeans_std`: standard deviation (over all samples of a CaCl&#8322; concentration) of the means of **red** minus **blue** color channels of pixels in the central spot of the bead image (R&minus;B)
  * `h_RB`: expected shell thickness (&mu;m) based on the difference between **red** and **blue** color channels of pixels in the central spot of the bead image (R&minus;B)

File: results/microscopy_measurements_means.csv
CaCl2,Rcore,PDI_RCore,h_CaCl2,RMeans_mean,RMeans_std,RbgMeans_mean,RbgMeans_std,RBMeans_mean,RBMeans_std,h_RB
0.1,1371.0,0.002883529354807647,1.5256329427806299,0.41972893,0.047291134,0.15235618,0.027544016,-0.04336052,0.017729882,-211.64941092178685
1.0,1342.3333333333333,0.013879186117003004,14.790393016580857,0.41060233,0.10810026,0.077495635,0.091677144,-0.05064258,0.048962314,-223.76255824998657
2.0,1329.0,0.0034672505054519735,28.974555382328607,0.38302395,0.056866083,0.15080468,0.04470936,-0.04433551,0.010730812,-213.2712326695031
5.0,966.5,0.00039020588579278577,51.087399590859214,0.71239096,0.019353412,0.41494617,0.021420673,0.107699685,0.018897224,39.62764647134756
10.0,1113.3333333333333,0.0026602961741188282,112.31649660488756,0.75681895,0.029140348,0.47409067,0.047379024,0.16123568,0.03576616,128.68065775781568
15.0,1187.0,0.00034564280690348756,172.17192033712226,0.77535844,0.013922103,0.5091314,0.0062696123,0.20944937,0.011295743,208.88043163958824
20.0,1180.3333333333333,0.0014302939838727858,219.59611100856245,0.8069021,0.013757809,0.5096119,0.023371223,0.23834448,0.054270156,256.94522930716016
30.0,1215.5,1.6921158063752492e-5,316.6036110088818,0.81274176,0.008513303,0.512373,0.02920178,0.31111073,0.016661212,377.98631701968975
50.0,1243.6666666666667,0.00024848493512488653,481.8963901911251,0.8105502,0.0066113765,0.48808596,0.032803442,0.33738425,0.02165826,421.69029910860615
100.0,1217.0,0.003687151818695567,768.439102779991,0.81260794,0.022800503,0.49291584,0.035115108,0.49233806,0.03864321,679.4440656668082
